Repository: higadias-web/ocarina

File: reports/Molde de ocarina Budrio em terracota.md (part 1 of 3)
# A Mignani de referência calibra todo o projeto

A rota escolhida se sustenta: Do 3 C5–F6 de 10 furos em terracota, matriz de PLA, molde de gesso, prensagem e queima em forno alugado em Goiânia. Nenhuma fonte a invalida. O que muda é onde está a incerteza. Os números que o projeto trata como dados vêm, na verdade, da oficina de **Fabio Menaglio**, não de Mignani (17,5 × 8,5 cm, 215 g, furo oval de 9 mm no mínimo esquerdo). Mignani, por sua vez, trabalhava com **os moldes de Emilio Cesari**, não com os de Vicinelli, de modo que só a própria peça de referência define a geometria ([ocarina.it](https://www.ocarina.it/storia.html); [Disciplinare De.Co.](https://assets.culturabologna.it/99efa27e-8fc8-40e1-a4e4-21564163b786-disciplinare-ocarina-di-budrio.pdf)). O fator de escala **1,163 equivale a 1/(1−0,14)**. Ele só está certo para uma argila que retraia cerca de 14% no forno escolhido. Com a Terracota Pascoal, vendida em Goiânia com ficha técnica (13% a 900 °C, 19% a 1240 °C), o fator é defensável. Com uma argila de 8–10%, a ocarina sai **80–117 cents grave no Dó fechado**, e esse erro não se corrige alargando furos. As fórmulas de Helmholtz servem só de ponto de partida: o único estudo de CFD de ocarina errou a nota em **+640 cents** ([arXiv 0911.3567](https://arxiv.org/pdf/0911.3567)). O projeto precisa então de três calibrações medidas: barras de retração queimadas no forno alugado, gravação da referência (notas e degraus da curva de sopro) e um protótipo tocável. O valor de 2,9 cents/°C está certo para o ar da câmara, mas uma ocarina tocada varia **cerca de 1–1,8 cents/°C** com a temperatura ambiente ([Pure Ocarinas](https://pureocarinas.com/ocarina-air-temperature-pitch)). A "pressão alta" das Budrio significa pressão alta *exigida* nos agudos com **baixa resistência** (canal e janela largos), e não um instrumento duro de soprar.

**Convenções.** **[F]** = fato confirmado em fonte técnica ou primária lida pelos pesquisadores. **[M]** = relato de maker, loja ou fórum; quando for "(trecho)", a página estava bloqueada e só se viu o resumo do buscador. **[I]** = inferência ou cálculo, meu ou dos pesquisadores, a verificar. Frequências de referência (A4 = 440 Hz): C5 = 523,25 Hz e F6 = 1396,91 Hz.

## Placar das sete premissas e das duas estimativas

A tabela abaixo diz o que se mantém, o que precisa de ajuste e o que muda. Os detalhes estão nas seções seguintes.

| Premissa / estimativa | Veredito | O que muda ou corrige | Base |
|---|---|---|---|
| (1) Do 3 = C5–F6, 10 furos | **Mantém, com correções** | "Do 3" é posição no *settimino* (Do1 = C6 … Do7 = C3), não oitava. As medidas 17,5 × 8,5 cm e 215 g são de Menaglio; um revisor mediu 159 mm de comprimento. A linhagem de Mignani é Cesari, e Menaglio declara ter se afastado das formas de "duas gerações de construtores de menor sensibilidade". A geometria da Mignani precisa sair da própria peça. O diapasão (440/442) não está documentado. | [F] [ocarina.it](https://www.ocarina.it/index.html), [Disciplinare](https://assets.culturabologna.it/99efa27e-8fc8-40e1-a4e4-21564163b786-disciplinare-ocarina-di-budrio.pdf); [M] [Folk Flute World](https://folkfluteworld.com/reviews/review_of_fabio_ocarina/review_of_fabio_ocarina.html) |
| (2) Terracota | **Mantém** | É o material tradicional ("terracotta verniciata in colore bruno"). A porosidade absorve a condensação. Use massa lisa, com no máximo 10–15% de chamote fino. **Armadilha:** a "Argila Terracota" da Terra Nova é massa de cone 6/7. | [F] [Carisbo L10](https://digital.fondazionecarisbo.it/artwork/ocarina-sopranino-arrigo-mignani-c-1985), [Terra Nova PDF](https://mineracaoterranova.com.br/portal/wp-content/uploads/2026/02/ESPEC-TECNICA-MASSAS.pdf); [M] [Hickman](https://ocarinamaking.com/page/how_to_make_a_xun) |
| (3) Matriz PLA → gesso → prensagem | **Mantém, com mitigação térmica** | Não é o método histórico de Budrio: Pacchioni diz que a tradição italiana "nunca" usou gesso, só cones de madeira ou metal e depois prensas. Mesmo assim é uma rota válida, usada por Ogawa (Japão). A exotermia do gesso pode chegar a cerca de 59 °C (cálculo adiabático), contra PLA que amolece a 55–60 °C. Prefira PETG, ou PLA robusto com água a 21–24 °C. Nunca verta gesso alfa (gesso pedra) sobre PLA. | [M] [Pacchioni](https://pureocarinas.com/intervista-giorgio-pacchioni), [Ogawa](https://www.fl-oca.com/hmo/hmo.htm); [F] [Prusa PLA](https://help.prusa3d.com/article/pla_2062) |
| (4) Usar o limite superior da retração | **Direção correta; valor a medir** | Superestimar a retração deixa a peça grande e grave, o que é corrigível nos furos mas **não no Dó fechado**. Subestimar deixa a peça aguda, o que é irrecuperável. O "limite superior" depende da massa e do programa do forno: terracota é não linear acima do cone 04. | [F] [Digitalfire](https://digitalfire.com/glossary/terra%20cotta); [I] cálculos na seção 2 |
| (5) Medição não destrutiva | **Mantém, com método revisto** | Por fora, fotogrametria com barra de escala e luz polarizada. Por dentro, **só tomografia** captura câmara, canal e lábio. Não encher de água ou areia, não usar fita, grafite nem sprays AESUB (deixam resíduo). O volume efetivo pode ser obtido por acústica. | [F] [Pitt Rivers](https://www.prm.ox.ac.uk/plastic-fantastic-ct-scan), [Zenodo 13368686](https://zenodo.org/records/13368686) |
| (6) Curva de sopro sem manômetro | **Mantém** | O método dos "cents de queda por degrau a pressão constante" captura a *forma* da curva. O manômetro só serve para provar que a cópia é de "alta pressão". Um tubo em U de água custa quase nada; um sensor de ±500 Pa satura. | [M] [Pure Ocarinas](https://pureocarinas.com/measure-ocarina-breath-curve); [F] [Sensirion](https://sensirion.com/products/catalog/SDP810-500Pa) |
| (7) Forno alugado em Goiânia | **Mantém** | Cinco ateliês em Goiânia queimam a 980 °C (biscoito). A Amassa revende massa Pascoal. É preciso exigir programa e cone fixos e queimar as barras de teste na mesma fornada. **Nunca** levar a 1220–1240 °C. | [M] [VFM Play GO](https://vfmplay.com.br/lista-de-fornos-do-brasil/?estado=GO), [CSV Fornos do Brasil](https://cesarabarbosa.github.io/fornosdobrasil/dados/dados-ateliers.csv) |
| Fator 1,163 | **Coerente só com s ≈ 14%** | 1/(1−0,14) = 1,1628. Com a Pascoal (13% a 900 °C), o erro previsto fica em ~20 cents grave, aceitável. Com outras massas o erro chega a centenas de cents. | [F] [Pascoal](https://pascoalmassas.com.br/terracota/); [I] |
| 2,9 cents/°C | **Correto como teto teórico, errado como regra de uso** | 865,6/T dá 2,90 a 25 °C. Tocando, o ar da câmara mistura sopro e ambiente: a medição direta dá ~1 cent/°C, e os próprios dados de Pure Ocarinas dão 1,8 cents/°C. | [M] [Pure Ocarinas](https://pureocarinas.com/study-ocarina-breath-curves-temperature); [F] [Boutin et al.](https://www.phys.unsw.edu.au/jw/reprints/warming.pdf) |

## A retração decide a afinação; 1,163 só vale para uma massa tipo Pascoal

**O que as fontes dão.** [F] Terracota queima tipicamente entre os cones 06 e 04 (≈1000–1060 °C). Acima do cone 04 ela densifica "de forma não linear", empena e borbulha perto do cone 01 ([Digitalfire: Terra Cotta](https://digitalfire.com/glossary/terra%20cotta); [Digitalfire picture 1943](https://digitalfire.com/picture/1943)). A retração de secagem de terracotas varia de **4,5% a 12%**. A retração seco→queimado de faianças fica em "3–4% ou menos", e algumas massas até crescem na queima ([Digitalfire: Firing Shrinkage](https://digitalfire.com/glossary/firing+shrinkage)). A ficha da **Terracota Pascoal** traz secagem de 10%, total de **13% a 900 °C** e **19% a 1240 °C**, com absorção de 10,6% e 2,4% respectivamente ([Pascoal](https://pascoalmassas.com.br/terracota/); a mesma ficha aparece na [Casa do Ceramista](https://www.casadoceramista.com.br/argila-terracota-pascoal-10kg)). Não existe dado publicado a 980 °C. Retração de secagem e de queima não se somam: 6,25% + 6,66% dá 12,5% reais, e não 12,9% ([Digitalfire](https://digitalfire.com/glossary/firing+shrinkage)).

**Fator de escala, passo a passo.** [I] O comprimento queimado é L_q = L_master·(1 − s_total). Portanto:

- L_master = L_q / (1 − s)
- fator = 1/(1 − s)
- com s = 0,14: 1/0,86 = **1,1628**

Esse é o 1,163 do projeto; usar 1 + s daria 1,14, que está errado. Para 175 mm, o master fica com 175 × 1,1628 = **203,5 mm**. Com a Pascoal a 900 °C (s = 0,13), o fator seria 1/0,87 = 1,149 e o master teria 201,1 mm. A 1240 °C (s = 0,19), seria 1/0,81 = 1,235 e 216,0 mm ([Pascoal](https://pascoalmassas.com.br/terracota/)).

**Erro de afinação quando a retração real difere da assumida.** [I] Para um ressonador de Helmholtz escalado uniformemente por k, A ∝ k², V ∝ k³ e L_eq ∝ k. Logo f ∝ √(k²/(k³·k)) = 1/k ([Wikipedia: Helmholtz](https://en.wikipedia.org/wiki/Helmholtz_resonance)). O erro em cents é:

Δ = 1200·log₂[(1 − s_assumido)/(1 − s_real)]

| s real (master feito com 14%) | Tamanho queimado / alvo | Erro no Dó fechado | Corrigível? |
|---|---|---|---|
| 8% | 0,92/0,86 = 1,0698 | **−117 cents** (grave) | Só alargando a janela, o que altera timbre e curva |
| 10% | 1,0465 | −79 cents | Idem |
| 12% | 1,0233 | −40 cents | Idem |
| 13% (Pascoal 900 °C) | 1,0116 | −20 cents | Sim, com pequena margem |
| 14% | 1,0000 | 0 | — |
| 15% | 0,9884 | **+20 cents** (agudo) | Quase não: só estreitando furos (esmalte de unha, cola) |
| 16% | 0,9767 | +41 cents | Não |
| 19% (Pascoal 1240 °C) | 0,9419 | +104 cents | Não |

Isso corrige um ponto da premissa (4). "Grave é consertável" vale para as notas dos furos, mas **o Dó fechado depende só do volume e da janela** ([notas de argila, a partir de Wikipedia/Helmholtz](https://en.wikipedia.org/wiki/Helmholtz_resonance)). A mitigação: fazer a janela ligeiramente subdimensionada no master e abri-la no ponto de couro enquanto se afina o fundamental [I]. Uma conta rápida mostra ainda que 14% **pode não ser o teto** para a Pascoal a 980 °C. Interpolar linearmente entre 13% (900 °C) e 19% (1240 °C) daria 13 + 6 × 80/340 ≈ 14,4%. A interpolação linear é imprópria para um material não linear, mas o resultado mostra que só a barra de teste decide [I].

**Quanto a nota sobe depois de afinar.** [I] O deslocamento é Δ = 1200·log₂(1/(1 − r)), onde r é a retração linear *restante* entre o momento da afinação e a peça queimada. Isso dá **≈17,4 cents por 1%** para r pequeno.

| r restante | 1% | 2% | 3% | 3,3% | 5% | 5,7% | 8% |
|---|---|---|---|---|---|---|---|
| Subida (cents) | 17 | 35 | 53 | 59 | 89 | 101 (= afinar em A415) | 144 |

**Conflito entre as notas:** uma delas fala em "20,8 cents por 1%", mas a mesma nota lista 1% → 17 cents e 5% → 89 cents. O valor correto é 17,4, com 1200 × log₂(1/0,99) = 17,40. Aplicado à Pascoal: se a secagem é de 10% e o total de 13% a 900 °C, a queima sozinha retrai 1 − 0,87/0,90 = **3,33%**. Ou seja, **mesmo afinando com a peça totalmente seca, a nota sobe ~59 cents**, e mais ainda se a afinação for no ponto de couro. Isso é bem mais do que os "5 cents" (Hickman) ou "15–20 cents" relatados em fórum [M (trecho)] ([Ocarina Network: Tuning](https://theocarinanetwork.com/tuning-an-occarina-t22633.html)). Esses relatos valem para massas de baixa retração de queima e não se transferem para a Pascoal. A leitura da ficha (10% como úmido→seco e 13% como úmido→queimado) precisa ser confirmada com o fabricante ([pascoal@pascoalmassas.com.br, via Pascoal](https://pascoalmassas.com.br/terracota/)). A prática de afinar em A415 embute ≈101 cents e só serve se r ≈ 5,7% ([Ocarina Network: Making an Ocarina?](https://theocarinanetwork.com/making-an-ocarina-t24327.html), trecho).

**A espessura da lastra também afina o Dó.** [I, modelo grosseiro] Na prensagem em molde fêmea, o molde fixa a superfície externa e a lastra fixa a interna. Aproxime a câmara por um elipsoide com a altura externa medida da Do 3 de Menaglio (38 mm, [Folk Flute World](https://folkfluteworld.com/reviews/review_of_fabio_ocarina/review_of_fabio_ocarina.html)) e paredes de 4 mm. Os semieixos internos ficam em torno de 83,5 / 38,5 / 15 mm. A conta:

- 0,5 mm a mais de parede muda o volume em −(0,5/83,5 + 0,5/38,5 + 0,5/15) ≈ **−5,2%**;
- f ∝ V^(−1/2), então a nota sobe 600·log₂(1/0,948) ≈ **+46 cents**.

Por ser uma peça achatada, **±0,5 mm de lastra valem ≈ ±45 cents no Dó fechado**. Réguas-guia de espessura (tataraita, como em [Ogawa](https://www.fl-oca.com/hmo/hmo.htm)) são, portanto, um instrumento de afinação, e não só de acabamento. Pela mesma lógica, a expansão de pega do gesso (0,17–0,21%, [USG IG526](https://www.usg.com/content/dam/USG_Marketing_Communications/united_states/product_promotional_materials/finished_assets/plasters-gypsum-cements-for-ceramics-application-guide-en-IG526.pdf)) aumenta a cavidade em cerca de 0,2%, o que dá ≈3 cents grave: desprezível [I].

**Protocolo de barras.** [I, adaptado de [ASTM C326](https://www.astm.org/Standards/C326.htm), [resumo Infinita Lab](https://infinitalab.com/material-testing-service/drying-and-firing-shrinkage-of-ceramic-whiteware-clays-astm-c326/) e [Digitalfire SHAB](https://digitalfire.com/test/shab)]

1. Prense pelo menos 5 barras no gesso, da mesma massa e com a mesma umidade das metades da ocarina.
2. Marque 100,0 mm em cada barra e meça com paquímetro de 0,1 mm em quatro momentos: úmida, **no ponto em que você vai afinar**, osso-seca e queimada no programa real do ateliê, de preferência na mesma fornada da ocarina.
3. Faça o teste de absorção: pese a barra queimada e pese de novo após 5 h de fervura e 19 h de imersão.

O resultado dá s_total, que define a escala do master, e r, que define o quanto afinar abaixo. Para comparação, a literatura brasileira de cerâmica vermelha considera ótima uma secagem de 5–8% e uma queima abaixo de 1,5% ([Zaccaron et al. 2016](https://periodicos.utfpr.edu.br/recc/article/download/6631/4278)). A Pascoal está acima das duas faixas, e isso explica os 13% totais.

## Helmholtz orienta, mas erra até 640 cents sem calibração

**Fórmula útil.** [F] A frequência é f = (c/2π)·√(ΣK/V), onde cada abertura tem condutância K = πr²/(t + δ). Em parede fina a correção de extremidade é δ ≈ 1,57r–1,70r, o que dá **K ≈ 2r = D**: a condutância é proporcional ao **diâmetro**, não à área ([Laurens et al., arXiv 1401.1095](https://arxiv.org/pdf/1401.1095); [UNSW](https://newt.phys.unsw.edu.au/jw/Helmholtz.html)).

A fórmula de fórum F = 2148,14·√(D/V) ([TON t10093](https://theocarinanetwork.com/tutorial-making-an-ocarina-in-a-predetermined-key-t10093.html), trecho) é exatamente esse limite, em polegadas. **Duas notas a interpretam de modos diferentes, mas elas se reconciliam.** A primeira lê 2148,14 como c/2π em pol/s: 2148,14 × 2π = 13 497 pol/s = 342,8 m/s. A segunda escreve K = c/√(16πk), com pescoço efetivo L′ = k·D, e obtém k ≈ 0,79. Ora, 0,785 = π/4, e L′ = πD/4 = πr/2 é justamente a correção de Rayleigh [I]. Em unidades de bancada: **f ≈ 1726·√(ΣD[mm]/V[cm³])**, válida só para parede fina. Com paredes de 4–6 mm e furos de 4–10 mm, a terracota fica na transição entre as regras de "diâmetro" e de "área" [I].

**Onde o modelo falha.** [F] No estudo LES de Kobayashi et al., uma ocarina em Lá5 com V = 9,425 cm³ e janela de 5 × 5 mm soou em **880 Hz**, enquanto a fórmula previa **1273 Hz**. A razão é 1,447, ≈ +640 cents. Os autores atribuem o erro à correção de extremidade da janela perturbada pelo jato ([arXiv 0911.3567](https://arxiv.org/pdf/0911.3567)). Um ressonador com pescoço bem definido (uma garrafa) acerta em 1% quando o comprimento equivalente é ajustado ([Boujo et al.](https://arxiv.org/pdf/1808.02677)). O Printone, que usa BEM em vez da fórmula concentrada, acertou 53 de 56 alvos dentro da faixa de sopro ([ISMA 2017](https://isma2017.cirmmt.mcgill.ca/proceedings/pdf/ISMA_2017_paper_47.pdf); [ACM DL](https://dl.acm.org/doi/10.1145/2980179.2980250)). Makers afirmam o mesmo: a fórmula "não dá a resposta certa para ocarinas" [M (trecho)] ([TON helmholtz calculation](https://theocarinanetwork.com/helmholtz-calculation-t20435.html)). A calculadora aberta existente (VB, AGPL, 2019) usa área total e **nunca foi validada fisicamente** ([Phauxelate](https://github.com/Phauxelate/ocarina-calculator)). **Conclusão prática [I]:** implemente no próprio CadQuery o modelo f = (c/2π)·√(Σ A_i/L′_i / V), com L′_i = t + α·D_i, e ajuste V_eff, α e o termo da janela às frequências medidas na Mignani e às medidas dos furos.

**Condutância que cada furo acrescenta (sistema italiano).** [I] Em temperamento igual, K_n = K₀·2^(n/6), com n em semitons acima de C5. A ordem de abertura segue a tabela de Campin: mínimo direito → … → indicador esquerdo = C6, polegar esquerdo = D6, **mínimo esquerdo = E6**, polegar direito = F6 ([Campin](http://www.campin.me.uk/Music/Ocarina/); [PDF italiano](http://www.campin.me.uk/Music/Ocarina/Italiano.pdf)).

| Furo aberto (nota) | D5 | E5 | F5 | G5 | A5 | B5 | C6 | D6 | **E6** | F6 | Total F6 |
|---|---|---|---|---|---|---|---|---|---|---|---|
| Dedo | mín. D | anel. D | méd. D | indic. D | anel. E | méd. E | indic. E | polegar E | **mín. E** | polegar D | — |
| ΔK/K₀ | 0,26 | 0,33 | 0,19 | 0,46 | 0,58 | 0,74 | 0,44 | 1,04 | **1,31** | 0,78 | 7,13 |

A conta confirma, por física, o que as fontes dizem: no sistema italiano o furo do mínimo esquerdo é **o maior** e é maior que o do polegar direito ([Campin](http://www.campin.me.uk/Music/Ocarina/)). Na Do 3 de Menaglio ele é um oval de 9 mm ([ocarina.it/acquista](https://www.ocarina.it/acquista.html)). Com tudo aberto, (1396,9/523,25)² = 7,13 × K₀, ou seja, os dez furos somam ≈6,1 vezes a condutância da janela [I]. Os furos reais saem um pouco menores que os "ideais", porque cada nota fica levemente grave para construir a curva ([Pure Ocarinas](https://pureocarinas.com/measure-ocarina-breath-curve)).

**Sensibilidade da afinação.** [I] Subir c cents exige multiplicar ΣK por 2^(c/600). Para +10 cents, 2^(10/600) = 1,0116, isto é, **+1,16% de ΣK**. Aplicado ao furo recém-aberto, isso significa +5,6% da condutância dele se o degrau for de tom (1 − 2^(−1/3) = 0,206) e +10,7% se for de semitom (1 − 2^(−1/6) = 0,109). Em parede fina, isso equivale a ≈0,4 mm num furo de 7 mm de degrau de tom.

**Volume da câmara: as estimativas divergem por um fator ~4.** [I, conflito] A nota de acústica escala o modelo LES (9,4 cm³ em Lá5) para Dó5 com a mesma janela: 9,425 × (880/523,25)² = 9,425 × 2,828 ≈ **27 cm³**, e sugere 25–40 cm³. Já o envelope da Do 3 (17,5 × 8,5 × 3,8 cm) com paredes de 4 mm dá um elipsoide interno de (4/3)π × 83,5 × 38,5 × 15 ≈ **202 cm³**. Descontando o bocal e o afilamento, sobra algo na ordem de 10² cm³. Pure Ocarinas liga "câmara e janela maiores" a "pressão mais alta e mais volume" ([Pure Ocarinas: timbre](https://pureocarinas.com/ocarina-playing-characteristics-timbre)), o que favorece a estimativa maior para uma Budrio. Não adote nenhum dos dois números: **meça o volume efetivo** (seção de digitalização).

**Comprimento da câmara: não encurte o corpo.** [I, conflito] A nota de acústica recomenda câmara interna de ≤80–90 mm, para que o primeiro modo longitudinal (≈c/2L) fique acima de F6. Com cerca de 150 mm internos, c/2L = 343/0,30 ≈ 1,14 kHz, abaixo de F6. Mesmo assim, a Do 3 real de 17,5 cm toca até F6. A explicação publicada é o "bypass": nas notas agudas o ar entra e sai pelos furos e "contorna" a parte da câmara a jusante, e por isso sopranos precisam de câmara de alta razão de aspecto ([Pure Ocarinas: chamber shape](https://pureocarinas.com/ocarina-chamber-shape-range-chamber-volume-bypassing)). O modelo E.C.3D C5–F6 usa esse "volume bypass" de propósito ([Printables 412936](https://www.printables.com/model/412936)). A regra teórica dos 80–90 mm não deve alterar a forma copiada.

**Janela, canal e "alta pressão".** [F] O jato viaja a ≈0,4·u₀, e o atraso τ = W/(0,4u) define a fase ([Euphonics 11.8.1](https://euphonics.org/11-8-1-the-jet-drive-model-for-a-recorder-or-flute/); [Terrien et al.](https://arxiv.org/pdf/1403.7487)). A razão W/h (distância canal→lábio sobre altura do canal) é ≈4 em flautas doces e chega a 12 em tubos de órgão ([arXiv 1207.7136](https://arxiv.org/pdf/1207.7136)). Uma flauta Yamaha tenor medida tem canal convergente de 1,95 → 1,09 mm, chanfros de 45° e W = 4,83 mm, com W/h ≈ 4,4. Os chanfros baixam o limiar de oscilação ([Price et al.](https://arxiv.org/pdf/1502.02170)). Chanfros num canal longo estabilizam e ampliam a faixa dinâmica, e encurtar o canal baixa a pressão de oitavar ([Ségoufin et al.](https://research.tue.nl/en/publications/experimental-study-of-the-influence-of-the-mouth-geometry-on-soun/)). Para Strouhal constante, u ∝ f·W e p = ½ρu² ∝ (f·W)² [I]. Duas consequências: dobrar W exige ~4× a pressão, e de C5 a F6 a pressão ideal pode subir até 2,67² ≈ 7×. Isso explica a regra de maker "janela longa e estreita → mais pressão, curva íngreme, agudos altos" ([Pure Ocarinas: timbre](https://pureocarinas.com/ocarina-playing-characteristics-timbre)).

**Correção importante à premissa de "pressão alta".** [M] Nos relatos de fórum, as Menaglio exigem muito fôlego nos agudos, mas têm "backpressure muito baixa" ([TON Backpressure](https://theocarinanetwork.com/backpressure-t8292.html); [TON t7074](https://theocarinanetwork.com/fabio-menaglio-do-3-alto-c-review-t7074.html); [TON t7918](https://theocarinanetwork.com/a-good-budrio-style-ocarina-t7918.html), trechos). Pure Ocarinas diz que elas são "airy by design", com voicing grande para encher salas ([Pure Ocarinas](https://pureocarinas.com/why-ocarina-airy-high-notes)). Pacchioni descreve as italianas como tendo voicing "talvez excessivamente largo", com som brilhante e potente ([Pacchioni](https://pureocarinas.com/intervista-giorgio-pacchioni)). Há um conflito aparente com Pure Ocarinas, para quem janela "larga e curta" dá pressão constante. Ele se resolve medindo o comprimento × largura da janela e o *cut-up* W da Mignani, em vez de inferir [I]. Não há dimensão publicada de canal ou janela de nenhuma Budrio.

**FEM e CFD.** [I] A simulação acústica linear (Gmsh + Elmer/sfepy) pode checar a interação furo–janela e o segundo modo da câmara. Ela não prevê a curva de sopro, que depende do jato, e para isso não há substituto para a medição ([openCFS](https://arxiv.org/abs/2207.04443); [sfepy](https://pypi.org/pypi/sfepy/json); [Gmsh f44](https://mdapi.fedoraproject.org/f44/pkg/gmsh); [Elmer tags](https://github.com/ElmerCSC/elmerfem/tags)). Não existe literatura revisada por pares sobre dimensões de ocarina além do LES de Kyushu e do Printone. Os resumos japoneses de 2010, 2018 e 2019 não puderam ser lidos ([J-STAGE 2010](https://www.jstage.jst.go.jp/article/jpsgaiyo/65.1.2/0/65.1.2_297_1/_article/-char/ja/), [2018](https://www.jstage.jst.go.jp/article/jpsgaiyo/73.2/0/73.2_2478/_article/-char/ja/), [2019](https://www.jstage.jst.go.jp/article/jpsgaiyo/74.1/0/74.1_2931/_article/-char/ja/)).

## A curva de sopro se copia em cents, sem manômetro

**O método resiste.** [M] A curva de sopro "é criada quando a ocarina é feita, afinando notas sucessivas levemente graves", para que o tocador precise subir a pressão ([Pure Ocarinas](https://pureocarinas.com/measure-ocarina-breath-curve)). Para medi-la:

1. Segure uma nota afinada.
2. Levante o dedo da nota seguinte **sem mudar a pressão e sem golpe de língua**.
3. Leia quantos cents a nova nota sai abaixo "no instante" da troca.

Uma curva regular tem degraus de ~18–21 cents. Erros de 5–10 cents entre notas vizinhas passam despercebidos; 30 cents ou mais atrapalham. As armadilhas são a compensação inconsciente e os afinadores com amortecimento ou latência. O próprio Pure Ocarinas recomenda o APTuner, que não foi avaliado aqui. [I] Esse registro relativo copia a **forma** da curva. A pressão absoluta só serve para confirmar que a cópia é de "alta pressão", e isso se faz tocando as duas ocarinas contra o mesmo tubo em U.

**Sensibilidade grave × agudo (conflito resolvido).** [M] A única tabela publicada vem de um transdutor com Arduino, em unidades não calibradas, numa ocarina de 10 furos em Dó a 20 °C ([Pure Ocarinas study](https://pureocarinas.com/study-ocarina-breath-curves-temperature)). Para ir de 0 a +20 cents, o Dó grave pediu 36 → 39 unidades e o Fá agudo, 83 → 121. As notas de pesquisa dão "~13×" e "4–5×" para a diferença de sensibilidade. As duas estão certas, porque medem coisas diferentes [I]:

- em unidades absolutas, 38/3 ≈ 13×;
- em pressão relativa, o Dó precisa de +8,3% (3/36) e o Fá de +45,8% (38/83), uma razão de ≈5,5×.

A consequência é que os graves exigem controle fino e os agudos exigem muito mais ar, mas são estáveis.

**Números absolutos existentes.** [M] O máximo observado por Pure Ocarinas foi de **19 cmH₂O**, ≈1,86 kPa ([mesma fonte](https://pureocarinas.com/study-ocarina-breath-curves-temperature)). [I] Por Bernoulli, p = ½ρu². Um jato de 10 m/s corresponde a 0,5 × 1,2 × 10² ≈ 60 Pa (≈6 mmH₂O), e um de 30 m/s a ≈540 Pa. O LES soou entre 10 e 40 m/s ([arXiv 0911.3567](https://arxiv.org/pdf/0911.3567)). Não há medição calibrada de nenhuma Budrio.

| Opção de medição de pressão | Faixa / desempenho | Adequação |
|---|---|---|
| Tubo em U de água | 1 mmH₂O ≈ 9,8 Pa; leva segundos para estabilizar | [M] Bom para checagem estática por nota ([Pure Ocarinas](https://pureocarinas.com/study-ocarina-breath-curves-temperature)) |
| Sensirion SDP810-500Pa | ±500 Pa, 3% da leitura, até 2 kHz | [F]/[I] **Satura** acima de ~5 cmH₂O ([Sensirion](https://sensirion.com/products/catalog/SDP810-500Pa)) |
| BMP280 (absoluto) em tubo vedado | ±12 Pa relativo, até 157 Hz, 1,5 Pa/K | [F]/[I] Funciona subtraindo a linha de base; lento ([Bosch](https://www.bosch-sensortec.com/media/boschsensortec/downloads/datasheets/bst-bmp280-ds001.pdf)) |
| MPXV7002DP | ±2 kPa diferencial (família) | [I] Faixa adequada; ficha técnica **não verificada** |
| RMS em dBFS (crescendo lento) | Proxy de pressão sem hardware | [I] Dá cents/dB e a janela útil de cada nota |

**Temperatura: por que 2,9 cents/°C superestima.** [I] Como f ∝ c ∝ √T, dcents/dT = (1200/ln 2)·1/(2T) = 865,6/T. Isso dá **2,95 a 20 °C e 2,90 a 25 °C**, o que confirma o número do projeto *para o ar da câmara*. Os valores medidos, porém, são outros:

- [M] Pure Ocarinas afirma ~1 cent/°C (e também "9 cents por 10 graus") para a temperatura ambiente ([Pure Ocarinas](https://pureocarinas.com/ocarina-air-temperature-pitch); [warm/cold](https://pureocarinas.com/ocarina-tutorial/playing-ocarinas-in-warm-or-cold-environments)).
- Os dados do próprio autor (Fá agudo: 2,5 °C → −39; 10 → −25; 14 → −19; 20 → −7; 22 → −3 cents) dão, por mínimos quadrados: x̄ = 13,7; ȳ = −18,6; Sxy = 454,6; Sxx = 247,8; **inclinação = 1,83 cents/°C**. É o dobro do valor declarado, e o texto e a tabela dele se contradizem.
- [F] Metais tocados dão 1,2–2,6 cents/°C. O CO₂ do sopro (~4%) baixa a frequência: Δf/f ≈ −0,30 × 0,04 = −1,2%, ≈ −21 cents. Calor e vapor d'água do sopro compensam ([Boutin, Smith, Wolfe](https://www.phys.unsw.edu.au/jw/reprints/warming.pdf)).

Aplicação [I]: se a Mignani foi voiceada a ~20 °C e é medida em Goiânia a 27 °C, espere de +7 a +13 cents (1–1,8 × 7), e não +20. Meça a referência e a cópia **na mesma temperatura ambiente** e registre essa temperatura. O frio deixa a curva mais íngreme no topo, e um instrumento de alta pressão tem menos folga para compensar ([Pure Ocarinas](https://pureocarinas.com/ocarina-tutorial/playing-ocarinas-in-warm-or-cold-environments)). A umidade pesa menos que 2 °C, e a altitude não importa ([Wikipedia: Vessel flute](https://en.wikipedia.org/wiki/Vessel_flute)).

**Análise de áudio no Fedora e no Android.** [F] O `librosa.pyin` devolve f0 **quantizada na grade de bins**, e o padrão `resolution=0.1` dá degraus de 10 cents. Use `resolution=0.01` ([código-fonte](https://github.com/librosa/librosa/blob/main/librosa/core/pitch.py); [docs](https://librosa.org/doc/0.11.0/generated/librosa.pyin.html); [librosa 1.0.0](https://pypi.org/pypi/librosa/json)). No benchmark, o CREPE teve 0,909 dos quadros dentro de 10 cents contra 0,826 do pYIN, em dados sintéticos ([arXiv 1802.06182](https://arxiv.org/abs/1802.06182); [torchcrepe](https://pypi.org/project/torchcrepe/)). [I] Numa nota sustentada, a mediana de centenas de quadros é limitada pelo sopro, não pelo algoritmo. Rode pYIN e torchcrepe em paralelo e investigue qualquer divergência acima de 3 cents. Configuração recomendada:

- **Gravação:** WAV mono a 48 kHz, microfone a 30–50 cm, acima e ao lado, fora do jato ([Pure Ocarinas: recording](https://pureocarinas.com/how-to-record-an-ocarina)).
- **Por nota:** descarte 80–150 ms de ataque e tome a mediana.
- **Degrau da curva:** mediana dos 200–300 ms antes da troca contra a mediana dos 50–250 ms depois; repita 3 vezes e reporte média ± DP.

| Ferramenta | Papel | Disponibilidade verificada |
|---|---|---|
| Lingot 1.1.1 | Afinação ao vivo na bancada | Fedora 44 ([mdapi](https://mdapi.fedoraproject.org/f44/pkg/lingot)), [Flathub](https://flathub.org/api/v2/appstream/org.nongnu.lingot), [GitHub](https://github.com/ibancg/lingot) |
| Sonic Visualiser 5.2.1 + pYIN Vamp | Inspeção visual | Fedora 44 ([mdapi](https://mdapi.fedoraproject.org/f44/pkg/sonic-visualiser)); [download](https://www.sonicvisualiser.org/download.html); [Vamp](https://www.vamp-plugins.org/download.html), [SDK f44](https://mdapi.fedoraproject.org/f44/pkg/vamp-plugin-sdk) |
| Tony | Segmentação semiautomática com exportação CSV | [sonicvisualiser.org/tony](https://www.sonicvisualiser.org/tony/); [artigo](http://tenor2015.tenor-conference.org/papers/04-Mauch-Tony.pdf) |
| Audacity 3.7.x | Corte e rótulos | [f44](https://mdapi.fedoraproject.org/f44/pkg/audacity), [Flathub](https://flathub.org/api/v2/appstream/org.audacityteam.Audacity) |
| Praat 7.0.02 / parselmouth | Verificação cruzada | [Flathub](https://flathub.org/api/v2/appstream/org.praat.Praat), [PyPI](https://pypi.org/pypi/praat-parselmouth/json) |
| Dimowner Audio Recorder (F-Droid) | Gravação WAV no Android | [GitHub](https://github.com/Dimowner/AudioRecorder). AGC e fonte "UNPROCESSED" **não verificados** |

**Clonar a curva e o volume a partir da gravação.** [I] A pressão constante, f²_{n+1} − f²_n ∝ k_i/V. Portanto V ≈ (c/2π)²·k_i/(f²_{n+1} − f²_n), com k_i ≈ πr²/(t + 1,6r) calculado das medidas do furo ([UNSW](https://newt.phys.unsw.edu.au/jw/Helmholtz.html)). Tome a mediana entre vários furos. A cópia deve reproduzir, na ordem: (1) a geometria do voicing, (2) o volume corrigido pela retração, (3) a lista de degraus em cents da referência (±5 cents) e (4) o Dó fechado na temperatura declarada. A Wikipedia dá f ∝ A/V sem raiz quadrada, o que contradiz a fórmula padrão: trate como erro ([Wikipedia: Vessel flute](https://en.wikipedia.org/wiki/Vessel_flute)). O diapasão A442 aparece como +7,85 cents uniformes em relação a A440 [I].

## Budrio usou moldes de Cesari para Mignani, e nunca gesso

**Linhagem corrigida.** [F] A sequência documentada é: Donati (1853) → Vicinelli (desde 1878 na Fornace Silvani; "ideò pure degli appositi stampi") → Chiesa, que herdou oficina e prensa (*bilanciere*) e usou a prensa até 1964 → Cesari, aluno de Vicinelli → **Mignani, que comprou por 1 milhão de liras o equipamento dos herdeiros de Cesari** (Chiesa pedia 20 milhões), começou em 1963 e produziu por 28 anos → Menaglio, desde 1989 ([ocarina.it/storia](https://www.ocarina.it/storia.html); [Disciplinare](https://assets.culturabologna.it/99efa27e-8fc8-40e1-a4e4-21564163b786-disciplinare-ocarina-di-budrio.pdf); [Ocarina Ensemble Budrio](https://www.ocarinaensemble.it/ocarina-di-budrio/)). Três pontos corrigem premissas do projeto:

- "Menaglio copiou moldes e prensa de Vicinelli" aparece **só em fórum** [M (trecho)] ([TON t7918](https://theocarinanetwork.com/a-good-budrio-style-ocarina-t7918.html)). A biografia oficial diz que ele *analisou* o trabalho de Vicinelli "fino all'essenza pura".
- "Cesari reproduziu os moldes de Vicinelli" é plausível, mas não documentado.
- O fórum afirma que Mignani comprou a oficina de Chiesa. Isso é contradito pelas fontes primárias.

[I] A Mignani Do 3 descende dos moldes de Cesari, e a Do 3 de Menaglio foi redesenhada. As geometrias provavelmente diferem, então não use as medidas de Menaglio como especificação da Mignani. O paradeiro dos moldes de Cesari/Mignani é desconhecido. O material dos moldes de Vicinelli está em conflito: "stampi" em ocarina.it, "primi stampi **di metallo**" no [Il Post 2026](https://www.ilpost.it/2026/04/17/ocarina-budrio-musica-festival/), e metal em [Salaborsa](https://www.bibliotecasalaborsa.it/bolognaonline/events/locarina_di_budrio).

**Técnica histórica.** [M] Pacchioni afirma que "a tradição italiana nunca usou moldes de colagem em gesso, só cones de madeira ou metal e (depois) prensas" ([Pacchioni](https://pureocarinas.com/intervista-giorgio-pacchioni)). Em 1909, Donati trabalhava entre "pinzette, stampi, blocchi di creta" e se preocupava em achar "un altro forno per cuocervi le ocarine" ([ocarina.it/storia](https://www.ocarina.it/storia.html)). As primeiras peças de Donati foram feitas à mão, sem moldes ([Comune di Budrio](https://www.comune.budrio.bo.it/vivere-il-comune/luoghi/museo-dellocarina-e-degli-strumenti-in-terracotta)). As Do 6 e Do 7 de Mignani também eram feitas à mão [M] ([VM Collectables](https://vmcollectables.com/product/contrabass-ocarina-mignani/)). O Disciplinare De.Co. **não contém nenhuma regra técnica**. Temperatura de queima, método de afinação e ferramentas de canal não estão publicados; o "900–1000 °C" atribuído a Menaglio apareceu só num resumo de busca e não foi encontrado em ocarina.it.

| Modelo Menaglio (terracota) [F] | Extensão | Furos | Tamanho | Peso | Furo do mínimo esq. |
|---|---|---|---|---|---|
| Do 1 | C6–F7 | 10 | 12,5 × 5,5 cm | 65 g | 6 mm |
| Sol 2 | G5–C7 | 10 | 15,5 × 6,5 cm | 110 g | 8 mm |
| **Do 3** | **C5–F6** | 10 | **17,5 × 8,5 cm** (159 × 88,5 × 38 mm medidos por revisor) | **215 g** | **9 mm, oval** |
| Sol 4 | G4–C6 | 10 | 19 × 10 cm | 420 g | 11 mm, oval |
| Do 5 | C4–D5 | 8 | 22 × 13 cm | 735 g | — |

Fontes: [ocarina.it](https://www.ocarina.it/index.html), [Folk Flute World](https://folkfluteworld.com/reviews/review_of_fabio_ocarina/review_of_fabio_ocarina.html). A versão em polímero da Do 3 mede 17,5 × 7,5 cm, pesa 50 g e é "stampata in due pezzi e poi incollati" ([Borsari](https://www.borsarionline.it/fabio-menaglio-ocarina-di-budrio-do-3-cromatica-in-polimero.html)). O catálogo Tagliavini usa a convenção franco-italiana (Do3 = C4). **A sopranino de Mignani "Fa4" (19 × 7,7 × 4 cm) é provavelmente F5** em notação científica. Corrija a anotação "F4" do projeto ([Carisbo L10](https://digital.fondazionecarisbo.it/artwork/ocarina-sopranino-arrigo-mignani-c-1985); [L1-3](https://digital.fondazionecarisbo.it/artwork/trio-d-ocarine-emilio-cesari-c-1954); [L4-5](https://digital.fondazionecarisbo.it/artwork/due-ocarine-sopranino-emilio-cesari-c-1954); [L6-8](https://digital.fondazionecarisbo.it/artwork/tre-ocarine-guido-chiesa-c-1955)).

**Acabamento e marcas.** [F] Mignani e Cesari usavam terracota "verniciata in colore bruno", com carimbo no bocal: "DITTA A. MIGNANI BUDRIO" ([Carisbo L10](https://digital.fondazionecarisbo.it/artwork/ocarina-sopranino-arrigo-mignani-c-1985)). Um catálogo regional descreve o verniz de uma Mignani como "não completamente opaco" e diz que as peças marcadas com "M" eram as "scelte" [M (trecho)] ([PatER 71029](https://bbcc.regione.emilia-romagna.it/pater/loadcard.do?id_card=71029); [PatER 71031](https://bbcc.regione.emilia-romagna.it/pater/loadcard.do?id_card=71031)). Menaglio pede "NON usate alcool" na limpeza ([ocarina.it/metodo](https://www.ocarina.it/metodo.html)). [I] Isso sugere um verniz sensível a álcool, do tipo goma-laca. **Não limpe a Mignani com álcool.** Cesari usava "tappi per l'accordatura" (tampões de afinação), e Mezzetti, um pistão metálico.

**Dedilhado, diapasão e propriedade intelectual.** [F] O sistema italiano tem 8 furos em cima e 2 polegares, sem subfuros; o Dó♯ grave é meio-furo ([Pure Ocarinas: fingering](https://pureocarinas.com/ocarina-fingering-system); [high notes](https://pureocarinas.com/ocarina-tutorial/play-hold-ocarina-high-notes); [10 vs 12](https://pureocarinas.com/differance-10-hole-12-hole-ocarina)). Nenhuma fonte informa o diapasão de Budrio (435/440/442), e isso precisa ser medido. Quanto à propriedade intelectual, a lei brasileira exclui do direito de desenho industrial os atos "em caráter privado e sem finalidade comercial" (Lei 9.279, art. 109 c/c art. 43 I, [Planalto](https://www.planalto.gov.br/ccivil_03/leis/l9279.htm)). A lei italiana só protege design com "carattere creativo e valore artistico" ([Brocardi](https://www.brocardi.it/legge-diritto-autore/titolo-i/capo-i/art2.html)). A De.Co. de 24/04/2024 é um selo municipal concedido a cinco associações ([Città metropolitana](https://www.cittametropolitana.bo.it/portale/Home/Archivio_news/L_ocarina_di_Budrio_ottiene_la_DeCo); [Bologna Metropolitana](https://www.bolognametropolitana.it/Archivio_news/001/L_ocarina_di_Budrio_ottiene_la_DeCo); [DeCo Bologna](https://www.decobologna.it/objects/ocarina-di-budrio); [Ocarina Rave](https://www.ocarinarave.it/2024/04/29/l-ocarina-di-budrio-ottiene-il-marchio-de-co-di-denominazione-comunale-d-origine/); [Legacoop](https://www.legacoop.bologna.it/locarina-di-budrio-ottiene-il-marchio-di-denominazione-comunale-dorigine/04/2024/)). [I] Na prática: não reproduza o carimbo de Mignani nem venda a peça como "Ocarina di Budrio". "Estilo Budrio, segundo Mignani" é uma descrição legítima. Não houve busca de marca no UIBM/EUIPO. Isto não é parecer jurídico.

## Do PLA ao gesso: 34 K de exotermia contra um plástico que amolece a 55–60 °C
